Repository: MicroZhai/quiz

2000题审校版TXT导出
共10个分卷，每卷200题；按 part_01.txt 至 part_10.txt 顺序合并即为完整文本。

File: audit/export_txt/金属热处理工2000题审校版完整.txt (part 4 of 23)
金属热处理工考工晋级大题库（2000题审校版）
A正确。交流电在导体中随深度增加电流密度衰减、集中于表层的现象称集肤效应，是感应表面加热的重要基础。

审校依据/说明：
感应加热电磁基础

========================================================================
【第 445 题】选择题
等级：中级工
知识点：感应频率
审校状态：人工审校通过
正式题库ID：1160

题目：
在其他条件相近时，感应频率提高通常使有效加热层（ ）。

选项：
A. 变浅
B. 变深
C. 完全不变
D. 先变深后无限变浅

正确答案：
A

学习型解析：
A正确。在材料和其他条件近似时，频率越高集肤深度越小，能量更集中于表面，有效加热层通常变浅。

审校依据/说明：
集肤效应基础

========================================================================
【第 446 题】选择题
等级：中级工
知识点：感应加热均匀性
审校状态：人工审校通过
正式题库ID：1161

题目：
影响感应加热均匀性的因素不包括（ ）。

选项：
A. 感应器形状与间隙
B. 工件结构
C. 功率与移动速度
D. 操作者鞋码

正确答案：
D

学习型解析：
D正确。感应器形状和间隙、工件几何以及功率和移动速度都会改变电磁场与热输入；操作者鞋码与加热均匀性无关。

审校依据/说明：
感应热处理基础

========================================================================
【第 447 题】选择题
等级：中级工
知识点：真空炉检漏
审校状态：人工审校通过
正式题库ID：1162

题目：
真空炉真空度异常下降时，应优先检查（ ）。

选项：
A. 密封和泄漏
B. 硬度计
C. 淬火油颜色
D. 工件标签字体

正确答案：
A

学习型解析：
A正确。真空度异常下降首先应考虑炉门密封、法兰、阀门、管路等漏气以及放气状态，并通过规定检漏方法确认。

审校依据/说明：
真空热处理设备基础

========================================================================
【第 448 题】选择题
等级：中级工
知识点：真空气淬
审校状态：人工审校通过
正式题库ID：1163

题目：
真空气淬冷却速度的主要影响因素之一是（ ）。

选项：
A. 气体压力和循环能力
B. 炉门颜色
C. 车间照明
D. 工件编号长度

正确答案：
A

学习型解析：
A正确。气体压力和循环能力决定对流换热强度，是高压气淬冷却速度的重要因素；气体种类、装载和换热器也会影响。

审校依据/说明：
真空气淬基础

========================================================================
【第 449 题】选择题
等级：中级工
知识点：露点
审校状态：人工审校通过
正式题库ID：1164

题目：
保护气氛炉中反映气氛水分状态的常用参数之一是（ ）。

选项：
A. 露点
B. 硬度
C. 粗糙度
D. 尺寸公差

正确答案：
A

学习型解析：
A正确。露点反映气体中水蒸气含量，是保护气氛状态的重要监测参数之一；露点越高通常表示水分越多。

审校依据/说明：
保护气氛基础

========================================================================
【第 450 题】选择题
等级：中级工
知识点：辐射测温
审校状态：人工审校通过
正式题库ID：1165

题目：
辐射测温准确性会明显受（ ）影响。

选项：
A. 发射率
B. 钢的密度
C. 炉门编号
D. 工件重量单位

正确答案：
A

学习型解析：
A正确。辐射温度计依据物体热辐射推算温度，发射率设定与真实表面状态不符会造成明显测温误差。

审校依据/说明：
辐射测温基础

========================================================================
【第 451 题】选择题
等级：中级工
知识点：冷端补偿
审校状态：人工审校通过
正式题库ID：1166

题目：
热电偶冷端补偿错误可能导致（ ）。

选项：
A. 温度测量误差
B. 钢种改变
C. 碳势提高
D. 淬火油着火

正确答案：
A

学习型解析：
A正确。热电偶电势取决于测量端与参考端温差，冷端补偿错误会使仪表把参考端温度修正错，从而产生系统性温度误差。

审校依据/说明：
GB/T 30825-2014；热电偶原理

========================================================================
【第 452 题】选择题
等级：中级工
知识点：炉温均匀性
审校状态：人工审校通过
正式题库ID：1167

题目：
炉温均匀性较差时，最可能引起（ ）。

选项：
A. 同炉工件性能离散增大
B. 全部工件硬度完全一致
C. 材料成分自动均匀化
D. 不影响质量

正确答案：
A

学习型解析：
A正确。同炉不同位置温度偏差过大会使奥氏体化、回火或扩散程度不同，最直接表现就是同炉硬度、组织和性能离散增大。

审校依据/说明：
GB/T 9452-2023

========================================================================
【第 453 题】选择题
等级：中级工
知识点：硬度异常分析
审校状态：人工审校通过
正式题库ID：1168

题目：
硬度检测结果异常时，正确分析方法是（ ）。

选项：
A. 同时检查检测系统和工艺过程
B. 只认定工件有问题
C. 只更换硬度计
D. 忽略材料牌号

正确答案：
A

学习型解析：
A正确。异常值可能来自仪器、试样表面和测点，也可能来自材料或热处理过程，必须同时验证测量系统和实际工艺，不能先入为主。

审校依据/说明：
GB/T 38751-2020；GB/T 32541-2016

========================================================================
【第 454 题】选择题
等级：中级工
知识点：渗碳有效硬化层
审校状态：人工审校通过
正式题库ID：1169

题目：
渗碳层有效硬化层深度常通过（ ）确定。

选项：
A. 硬度梯度
B. 表面颜色
C. 工件重量
D. 炉号

正确答案：
A

学习型解析：
A正确。有效硬化层通常依据从表面到心部的硬度梯度达到规定界限的位置确定；表面颜色、重量和炉号都不能直接表示有效层深。

审校依据/说明：
渗碳层深度检验基础

========================================================================
【第 455 题】选择题
等级：中级工
知识点：校直去应力
审校状态：人工审校通过
正式题库ID：1170

题目：
工件校直后安排去应力处理的主要目的是（ ）。

选项：
A. 降低校直残余应力
B. 增加碳含量
C. 提高碳势
D. 改变材料牌号

正确答案：
A

学习型解析：
A正确。校直通过塑性变形改变形状，会引入新的残余应力；必要时进行去应力处理可提高后续尺寸稳定性。

审校依据/说明：
热处理变形校正基础

========================================================================
【第 456 题】选择题
等级：中级工
知识点：长轴变形
审校状态：人工审校通过
正式题库ID：1171

题目：
长轴类零件热处理时特别需要关注（ ）。

选项：
A. 弯曲变形
B. 颜色变化
C. 包装标签
D. 车间噪声

正确答案：
A

学习型解析：
A正确。长轴刚度低，在自重、装夹、温度梯度和淬火应力作用下容易弯曲，是热处理变形控制的重点。

审校依据/说明：
热处理变形基础

========================================================================
【第 457 题】选择题
等级：中级工
知识点：淬火油污染
审校状态：人工审校通过
正式题库ID：1172

题目：
淬火油被水污染后可能造成（ ）。

选项：
A. 冷却特性异常并增加安全风险
B. 淬透性永久提高
C. 材料变为不锈钢
D. 炉温自动稳定

正确答案：
A

学习型解析：
A正确。水混入淬火油会改变蒸汽膜和沸腾换热，造成冷却特性异常，并因水在高温油中快速汽化增加飞溅和火灾等安全风险。

审校依据/说明：
GB/T 8121-2012；GB 15735-2012

========================================================================
【第 458 题】选择题
等级：中级工
知识点：聚合物淬火液
审校状态：人工审校通过
正式题库ID：1173

题目：
聚合物淬火液的冷却能力通常可通过（ ）调整。

选项：
A. 浓度
B. 工件编号
C. 厂房面积
D. 电机颜色

正确答案：
A

学习型解析：
A正确。聚合物浓度改变工件表面形成的膜层和传热强度，是调节其冷却能力的重要参数；温度和搅拌也需同时控制。

审校依据/说明：
聚合物淬火介质基础

========================================================================
【第 459 题】选择题
等级：中级工
知识点：淬火介质监控
审校状态：人工审校通过
正式题库ID：1174

题目：
下列属于常见淬火介质状态监控项目的是（ ）。

选项：
A. 温度和污染情况
B. 办公室温度
C. 材料出厂日期字体
D. 设备油漆颜色

正确答案：
A

学习型解析：
A正确。介质温度、污染、浓度或水分等会直接影响冷却曲线和稳定性，因此属于常见过程监控项目。

审校依据/说明：
GB/T 8121-2012

========================================================================
【第 460 题】选择题
等级：中级工
知识点：盐浴安全
审校状态：人工审校通过
正式题库ID：1175

题目：
盐浴炉中的盐液受到水分污染时，最危险的后果可能是（ ）。

选项：
A. 飞溅甚至爆炸
B. 硬度自动提高
C. 渗层自动加深
D. 钢种改变

正确答案：
A

学习型解析：
A正确。水进入高温熔盐会瞬间汽化、体积急剧膨胀并把熔盐猛烈喷出，严重时可造成爆炸性飞溅和灼伤。

审校依据/说明：
GB 15735-2012

========================================================================
【第 461 题】选择题
等级：中级工
知识点：高合金钢预热
审校状态：人工审校通过
正式题库ID：1176

题目：
高合金钢淬火前采用预热主要为了（ ）。

选项：
A. 降低热应力和温差
B. 提高脱碳
C. 增大裂纹倾向
D. 取消保温

正确答案：
A

学习型解析：
A正确。高合金钢导热性往往较差且淬火温度高，预热可减小工件内外温差和热应力，降低加热裂纹与变形风险。

审校依据/说明：
高合金钢热处理基础

========================================================================
【第 462 题】选择题
等级：中级工
知识点：高速钢预热
审校状态：人工审校通过
正式题库ID：1177

题目：
高速钢多级预热的主要原因之一是（ ）。

选项：
A. 导热性较差且淬火温度高
B. 含碳量太低
C. 无法发生相变
D. 只能在空气中淬火

正确答案：
A

学习型解析：
A正确。高速钢合金含量高、导热较差且最终淬火加热温度很高，采用多级预热可使工件均匀升温并降低热应力。

审校依据/说明：
高速钢热处理基础

========================================================================
【第 463 题】选择题
等级：中级工
知识点：轴承钢回火
审校状态：人工审校通过
正式题库ID：1178

题目：
轴承钢淬火后常采用（ ）。

选项：
A. 低温回火
B. 高温退火
C. 渗碳
D. 正火作为最终处理

正确答案：
A

学习型解析：
A正确。GCr15等轴承钢淬火后通常进行低温回火，在保持高硬度、耐磨和接触疲劳性能的同时降低淬火应力。

审校依据/说明：
轴承钢热处理基础

========================================================================
【第 464 题】选择题
等级：中级工
知识点：弹簧钢热处理
审校状态：人工审校通过
正式题库ID：1179

题目：
弹簧钢常采用的最终热处理组合之一是（ ）。

选项：
A. 淬火+中温回火
B. 完全退火
C. 渗碳+高温回火
D. 固溶+时效（钢弹簧常规）

正确答案：
A

学习型解析：
A正确。弹簧钢典型最终处理为淬火+中温回火，以获得高弹性极限、屈服强度和足够韧性。

审校依据/说明：
弹簧钢热处理基础

========================================================================
【第 465 题】选择题
等级：中级工
知识点：调质组织
审校状态：人工审校通过
正式题库ID：1180

题目：
调质钢常要求获得的基体组织倾向于（ ）。

选项：
A. 回火索氏体
B. 粗大珠光体
C. 网状渗碳体
D. 铸态树枝晶

正确答案：
A

学习型解析：
A正确。常用调质钢淬火后高温回火，典型基体组织称回火索氏体，具有较好的综合强韧性。

审校依据/说明：
GB/T 7232-2023

========================================================================
【第 466 题】选择题
等级：中级工
知识点：淬火变形控制
审校状态：人工审校通过
正式题库ID：1181

题目：
下列最能降低淬火变形风险的措施是（ ）。

选项：
A. 合理选择加热和冷却方式
B. 提高温度越高越好
C. 增加尖角
D. 延长水淬时间不受限制

正确答案：
A

学习型解析：
A正确。合理选择加热速度、预热、装夹、淬火介质和冷却方式能降低温差和应力；提高温度、增加尖角或无限延长强冷都会增加风险。

审校依据/说明：
热处理应力与变形基础

========================================================================
【第 467 题】选择题
等级：中级工
知识点：脱碳
审校状态：人工审校通过
正式题库ID：1182

题目：
下列哪种缺陷与表面碳含量降低直接相关（ ）。

选项：
A. 脱碳
B. 过烧
C. 麻点
D. 夹杂

正确答案：
A

学习型解析：
A正确。脱碳就是钢表面碳含量下降的现象，常伴随表面硬度降低；过烧、麻点和夹杂并不以碳含量降低为定义。

审校依据/说明：
GB/T 7232-2023

========================================================================
【第 468 题】选择题
等级：中级工
知识点：过热与过烧
审校状态：人工审校通过
正式题库ID：1183

题目：
过热与过烧相比，通常（ ）。

选项：
A. 过热在一定条件下可通过后续处理改善，过烧更严重
B. 两者完全相同
C. 过烧更容易恢复
D. 都不是热处理缺陷

正确答案：
A

学习型解析：
A正确。过热主要表现为晶粒粗大等组织恶化，在未过烧时有时可通过正火、退火等重新细化；过烧涉及晶界氧化或熔化，通常更严重且难以补救。

审校依据/说明：
热处理缺陷基础

========================================================================
【第 469 题】选择题
等级：中级工
知识点：淬火软点
审校状态：人工审校通过
正式题库ID：1184

题目：
淬火软点的可能原因不包括（ ）。

选项：
A. 局部冷却不良
B. 表面氧化皮或污染影响冷却
C. 加热不足
D. 工艺执行完全正常且无任何异常

正确答案：
D

学习型解析：
D正确。局部冷却不良、氧化皮/污染和加热不足都可能造成软点；“工艺完全正常且无任何异常”本身不能解释软点形成。

审校依据/说明：
淬火缺陷分析基础

========================================================================
【第 470 题】选择题
等级：中级工
知识点：感应硬化层
审校状态：人工审校通过
正式题库ID：1185

题目：
表面感应淬火后出现硬化层过浅，可能首先调整（ ）。

选项：
A. 频率、功率、加热时间或移动速度
B. 材料编号
C. 炉门密封
D. 渗碳碳势

正确答案：
A

学习型解析：
A正确。感应硬化层深度与频率、功率密度、加热时间或扫描速度等直接相关；调整应结合过热和变形风险，不能只追求更深。

审校依据/说明：
感应热处理基础

========================================================================
【第 471 题】选择题
等级：中级工
知识点：感应淬火裂纹
审校状态：人工审校通过
正式题库ID：1186

题目：
感应淬火裂纹风险增大时，应重点检查（ ）。

选项：
A. 加热温度、冷却强度、结构应力集中
B. 车间照明
C. 包装方式
D. 工件喷漆

正确答案：
A

学习型解析：
A正确。感应温度过高、冷却过强以及尖角等应力集中会共同提高裂纹风险，还需结合材料淬透性和原始组织分析。

审校依据/说明：
感应淬火缺陷基础

========================================================================
【第 472 题】选择题
等级：中级工
知识点：火焰淬火
审校状态：人工审校通过
正式题库ID：1187

题目：
火焰淬火层深度受（ ）影响明显。

选项：
A. 火焰功率和相对移动速度
B. 硬度计压头
C. 样品编号
D. 冷却槽颜色

正确答案：
A

学习型解析：
A正确。火焰功率决定单位时间热输入，相对移动速度决定局部受热时间，两者共同影响奥氏体化和硬化层深度。

审校依据/说明：
火焰表面淬火基础

========================================================================
【第 473 题】选择题
等级：中级工
知识点：真空热处理表面质量
审校状态：人工审校通过
正式题库ID：1188

题目：
真空热处理后工件表面发暗或污染，应重点检查（ ）。

选项：
A. 真空度、炉内污染和工艺气氛
B. 办公区域卫生
C. 工件包装箱
D. 吊车额定载荷

正确答案：
A

学习型解析：
A正确。真空度不足、炉内油污或挥发物污染以及回填/工艺气氛异常都可能造成表面发暗、着色或污染，应优先从这些方面排查。

审校依据/说明：
真空热处理基础

========================================================================
【第 474 题】选择题
等级：中级工
知识点：渗氮脆性
审校状态：人工审校通过
正式题库ID：1189

题目：
渗氮层脆性偏大时，应重点考虑（ ）。

选项：
A. 工艺温度、氨分解状态和层组织
B. 工件颜色
C. 硬度计型号外观
D. 炉门开关次数

正确答案：
A

学习型解析：
A正确。渗氮温度、氨分解/氮势以及化合物层相组成和厚度都会影响渗氮层脆性；不能靠表面颜色判断根因。

审校依据/说明：
GB/T 32540-2016

========================================================================
【第 475 题】选择题
等级：中级工
知识点：渗碳碳化物
审校状态：人工审校通过
正式题库ID：1190

题目：
渗碳后表面出现过多碳化物，应优先分析（ ）。

选项：
A. 碳势和温度时间控制
B. 冷却水颜色
C. 工件重量
D. 车间湿度

正确答案：
A

学习型解析：
A正确。过高碳势、过高温度或不合理强渗/扩散时间会使表面碳浓度过高并形成异常碳化物，应优先核查这些工艺参数。

审校依据/说明：
渗碳缺陷基础

========================================================================
【第 476 题】选择题
等级：中级工
知识点：批量硬度离散
审校状态：人工审校通过
正式题库ID：1191

题目：
批量工件硬度离散大时，最应检查（ ）。

选项：
A. 炉温均匀性、装炉方式和冷却均匀性
B. 员工年龄
C. 包装箱尺寸
D. 工件商标

正确答案：
A

学习型解析：
A正确。同炉硬度分散大常与炉温空间差异、装载遮挡和冷却流场不均有关，应把硬度位置分布与炉温和装炉图关联分析。

审校依据/说明：
GB/T 9452-2023；GB/T 32541-2016

========================================================================
【第 477 题】选择题
等级：中级工
知识点：原始应力与变形
审校状态：人工审校通过
正式题库ID：1192

题目：
工件热处理尺寸超差分析中，“原始应力”属于（ ）。

选项：
A. 重要影响因素
B. 无关因素
C. 只影响颜色
D. 只影响重量

正确答案：
A

学习型解析：
A正确。锻造、焊接、机加工等留下的原始残余应力会在加热和相变中重新释放，是热处理尺寸和形状变化的重要来源之一。

审校依据/说明：
热处理应力与变形基础

========================================================================
【第 478 题】选择题
等级：中级工
知识点：文件控制
审校状态：人工审校通过
正式题库ID：1193

题目：
热处理工艺文件受控的目的之一是（ ）。

选项：
A. 确保现场使用正确有效版本
B. 方便随意修改
C. 减少记录
D. 取消审批

正确答案：
A

学习型解析：
A正确。工艺文件受控的核心是确保现场执行经过批准且当前有效的版本，并能追溯变更，防止过期或未经批准参数继续使用。

审校依据/说明：
GB/T 32541-2016

========================================================================
【第 479 题】选择题
等级：中级工
知识点：设备校准验证
审校状态：人工审校通过
正式题库ID：1194

题目：
对关键设备进行周期校准/验证的主要目的是（ ）。

选项：
A. 保证测量和控制可靠
B. 增加炉温
C. 提高材料含碳量
D. 减少设备寿命

正确答案：
A

学习型解析：
A正确。周期校准和能力验证用于确认温度、气氛、流量等关键测量与控制仍在允许误差内，从而保证工艺可重复和结果可信。

审校依据/说明：
GB/T 30825-2014；GB/T 9452-2023

========================================================================
【第 480 题】选择题
等级：中级工
知识点：淬火裂纹异常处置
审校状态：人工审校通过
正式题库ID：1195

题目：
工件出现淬火裂纹后，最不合理的做法是（ ）。

选项：
A. 不分析原因直接继续同参数批量生产
B. 隔离不合格品
C. 分析应力集中与冷却条件
D. 核对材料和工艺

正确答案：
A

学习型解析：
A正确。裂纹出现说明现有材料/工艺存在重大风险，若不分析就继续同参数批量生产可能扩大报废；隔离、核对材料和分析应力/冷却才是合理做法。

审校依据/说明：
GB/T 32541-2016；失效分析基础

========================================================================
【第 481 题】选择题
等级：中级工
知识点：回火不足
审校状态：人工审校通过
正式题库ID：1196

题目：
硬度值偏高且韧性不足时，可优先考虑核查（ ）。

选项：
A. 回火温度和时间
B. 工件编号
C. 炉门尺寸
D. 热电偶颜色

正确答案：
A

学习型解析：
A正确。淬火件硬度偏高且韧性不足常提示回火温度偏低、时间不足或漏回火，应优先核查回火实际温度—时间历史。

审校依据/说明：
回火工艺与缺陷基础

========================================================================
【第 482 题】选择题
等级：中级工
知识点：调质硬度异常
审校状态：人工审校通过
正式题库ID：1197

题目：
调质件硬度偏低时，可能与（ ）有关。

选项：
A. 淬火不足或回火温度过高
B. 编号错误字体
C. 包装方式
D. 室外风速

正确答案：
A

学习型解析：
A正确。调质最终硬度偏低可能因淬火未充分形成马氏体，也可能因高温回火过度软化；需结合淬火前后和回火后数据定位。

审校依据/说明：
调质处理基础

========================================================================
【第 483 题】选择题
等级：中级工
知识点：混合截面装炉
审校状态：人工审校通过
正式题库ID：1198

题目：
不同截面厚度工件同炉处理时，为保证一致性应重点考虑（ ）。

选项：
A. 加热时间和冷却条件差异
B. 所有工件都用同一摆放且不评估
C. 取消保温
D. 提高温度到设备极限

正确答案：
A

学习型解析：
A正确。不同有效厚度导致升温和冷却速度不同，同炉处理时必须评估到温时间、保温起算和冷却方式能否同时满足各类工件。

审校依据/说明：
热处理传热与装炉基础

========================================================================
【第 484 题】选择题
等级：中级工
知识点：5M1E
审校状态：人工审校通过
正式题库ID：1199

题目：
对热处理异常进行5M1E分析时，“M”不包括（ ）。

选项：
A. 人员/机器/材料/方法/测量等常见维度中的具体项
B. 月份
C. 环境可作为E
D. 设备可作为Machine

正确答案：
B

学习型解析：
B正确。5M1E通常从人（Man）、机（Machine）、料（Material）、法（Method）、测（Measurement）和环境（Environment）分析；“月份”不是标准M维度。

审校依据/说明：
质量原因分析基础

========================================================================
【第 485 题】选择题
等级：中级工
知识点：预防性维护
审校状态：人工审校通过
正式题库ID：1200

题目：
热处理设备预防性维护计划应优先依据（ ）。

选项：
A. 设备关键性、故障历史和使用强度
B. 操作者喜好
C. 设备颜色
D. 随机决定

正确答案：
A

学习型解析：
A正确。维护频次应基于设备对质量/安全的关键程度、故障历史、运行负荷和制造商建议等风险信息，而不是个人喜好或外观。

审校依据/说明：
设备可靠性管理基础

========================================================================
【第 486 题】选择题
等级：中级工
知识点：工艺变更
审校状态：人工审校通过
正式题库ID：1201

题目：
关键热处理参数的变更通常应（ ）。

选项：
A. 验证并批准后实施
B. 现场口头决定即可
C. 不留记录
D. 每班任意改变

正确答案：
A

学习型解析：
A正确。关键参数变化需要进行风险评估和必要验证，并经授权批准后更新受控文件再实施，确保产品和过程影响可控。

审校依据/说明：
GB/T 32541-2016

========================================================================
【第 487 题】选择题
等级：中级工
知识点：返修热处理
审校状态：人工审校通过
正式题库ID：1202

题目：
对返修热处理，正确原则是（ ）。

选项：
A. 评估材料和性能风险并按批准工艺执行
B. 次数越多越好
C. 不需要记录
D. 与新件完全无差别对待

正确答案：
A

学习型解析：
A正确。返修会重复加热并可能累积晶粒、脱碳、尺寸和裂纹风险，因此必须评估材料状态并按批准返修工艺执行、记录和复验。

审校依据/说明：
GB/T 32541-2016

========================================================================
【第 488 题】选择题
等级：中级工
知识点：校准状态
审校状态：人工审校通过
正式题库ID：1203

题目：
量具和硬度计的校准状态应（ ）。

选项：
A. 清晰可识别并在有效期内
B. 无需标识
C. 过期继续使用
D. 只在客户来访时检查

正确答案：
A

学习型解析：
A正确。量具和硬度计应有清晰校准/检定状态，且在规定有效期和适用范围内使用；过期或状态不明时结果不能直接作为合格依据。

审校依据/说明：
硬度试验与计量管理基础

========================================================================
【第 489 题】选择题
等级：中级工
知识点：渗碳件检验
审校状态：人工审校通过
正式题库ID：1204

题目：
渗碳件检验通常重点关注（ ）。

选项：
A. 表面硬度、心部性能和有效硬化层深度
B. 只看颜色
C. 只称重量
D. 只测长度

正确答案：
A

学习型解析：
A正确。渗碳件通常需确认表面硬度、有效硬化层深度以及心部组织/硬度或性能，才能同时证明“表硬心韧”的目标。

审校依据/说明：
渗碳质量检验基础

========================================================================
【第 490 题】选择题
等级：中级工
知识点：渗氮件检验
审校状态：人工审校通过
正式题库ID：1205

题目：
渗氮件检验通常重点关注（ ）。

选项：
A. 表面硬度、渗层深度和脆性等
B. 只看体积
C. 只测密度
D. 只看包装

正确答案：
A

学习型解析：
A正确。渗氮质量通常关注表面硬度、有效层深度、化合物层/扩散层组织及脆性等，不能只看外观或尺寸。

审校依据/说明：
GB/T 32540-2016

========================================================================
【第 491 题】选择题
等级：中级工
知识点：表面淬火件检验
审校状态：人工审校通过
正式题库ID：1206

题目：
表面淬火件检验通常重点关注（ ）。

选项：
A. 表面硬度、硬化层深度和裂纹变形
B. 只看材料标签
C. 只看油温
D. 只测重量

正确答案：
A

学习型解析：
A正确。表面淬火件不仅要达到表面硬度，还需满足硬化层深度、轮廓以及裂纹和变形等要求。

审校依据/说明：
GB/T 38751-2020；表面热处理检验基础

========================================================================
【第 492 题】选择题
等级：中级工
知识点：温度曲线异常
审校状态：人工审校通过
正式题库ID：1207

题目：
热处理曲线中出现异常温度波动时应（ ）。

选项：
A. 核查设备、传感器和实际工艺状态
B. 直接删除曲线
C. 修改记录使其平滑
D. 不处理

正确答案：
A

学习型解析：
A正确。异常波动可能来自真实炉温变化、热电偶/仪表故障或电源/设备事件，应保留原始曲线并核查证据，不能删除或人为平滑。

审校依据/说明：
GB/T 30825-2014；数据完整性原则

========================================================================
【第 493 题】选择题
等级：中级工
知识点：偏差评审
审校状态：人工审校通过
正式题库ID：1208

题目：
对温度超差炉次的产品放行应（ ）。

选项：
A. 按质量程序评审并有依据
B. 操作者自行放行
C. 直接混入合格批
D. 不留记录

正确答案：
A

学习型解析：
A正确。温度超差属于关键过程偏差，产品能否接受应依据材料、实际时间温度历史、检验和技术要求，由授权程序评审并保留记录。

审校依据/说明：
GB/T 32541-2016

========================================================================
【第 494 题】选择题
等级：中级工
知识点：质量追溯
审校状态：人工审校通过
正式题库ID：1209

题目：
热处理质量追溯的关键链条之一是（ ）。

选项：
A. 材料批次—炉次—工艺记录—检验结果
B. 工人姓名—饭卡—停车位
C. 设备颜色—包装箱—办公室
D. 天气—路况—班车

正确答案：
A

学习型解析：
A正确。材料批次—炉次—实际工艺记录—检验结果构成热处理质量证据链，可在异常时界定受影响产品和追查原因。

审校依据/说明：
GB/T 32541-2016

========================================================================
【第 495 题】选择题
等级：中级工
知识点：40Cr热处理
审校状态：人工审校通过
正式题库ID：1210

题目：
40Cr常见的典型热处理应用组合是（ ）。

选项：
A. 调质处理
B. 只进行低温退火
C. 只进行正火且不需后续处理
D. 不需要任何热处理

正确答案：
A

学习型解析：
A正确。40Cr是典型合金调质钢，常通过淬火+高温回火获得良好综合力学性能，必要时还可进行表面强化。

审校依据/说明：
合金结构钢热处理基础

========================================================================
【第 496 题】选择题
等级：中级工
知识点：40Cr用途
审校状态：人工审校通过
正式题库ID：1211

题目：
下列材料—用途组合正确的是（ ）。

选项：
A. 40Cr—一般结构调质件
B. 40Cr—纯铝导线
C. 40Cr—灰铸铁炉体
D. 40Cr—橡胶密封件

正确答案：
A

学习型解析：
A正确。40Cr是机械结构用合金钢，典型用于调质轴、齿轮、套筒等；其余选项分别属于铝、铸铁或橡胶制品范畴。

审校依据/说明：
合金结构钢基础

========================================================================
【第 497 题】选择题
等级：中级工
知识点：45钢热处理
审校状态：人工审校通过
正式题库ID：1212

题目：
45钢常见的典型热处理应用组合是（ ）。

选项：
A. 调质或表面淬火
B. 只进行低温退火
C. 只进行正火且不需后续处理
D. 不需要任何热处理

正确答案：
A

学习型解析：
A正确。45钢可根据零件要求采用调质获得综合性能，或先调质/正火再进行感应、火焰等表面淬火提高表面耐磨性。

审校依据/说明：
中碳钢热处理基础

========================================================================
【第 498 题】选择题
等级：中级工
知识点：65Mn热处理
审校状态：人工审校通过
正式题库ID：1213

题目：
65Mn常见的典型热处理应用组合是（ ）。

选项：
A. 淬火+中温回火
B. 只进行低温退火
C. 只进行正火且不需后续处理
D. 不需要任何热处理

正确答案：
A

学习型解析：
A正确。65Mn弹簧钢典型采用淬火+中温回火，以获得高弹性极限和疲劳性能。

审校依据/说明：
弹簧钢热处理基础

========================================================================
【第 499 题】选择题
等级：中级工
知识点：GCr15热处理
审校状态：人工审校通过
正式题库ID：1214

题目：
GCr15常见的典型热处理应用组合是（ ）。

选项：
A. 球化退火+淬火低温回火
B. 只进行低温退火
C. 只进行正火且不需后续处理
D. 不需要任何热处理

正确答案：
A

学习型解析：
A正确。GCr15常先球化退火改善加工和组织，最终淬火+低温回火获得高硬度、耐磨和接触疲劳性能。

审校依据/说明：
轴承钢热处理基础

========================================================================
【第 500 题】选择题
等级：中级工
知识点：20CrMnTi热处理
审校状态：人工审校通过
正式题库ID：1215

题目：
20CrMnTi常见的典型热处理应用组合是（ ）。

选项：
A. 渗碳淬火低温回火
B. 只进行低温退火
C. 只进行正火且不需后续处理
D. 不需要任何热处理

正确答案：
A

学习型解析：
A正确。20CrMnTi属于低碳合金渗碳钢，典型路线是渗碳后淬火并低温回火，使表层高硬耐磨、心部保持较好韧性。

审校依据/说明：
渗碳钢热处理基础

========================================================================
【第 501 题】选择题
等级：中级工
知识点：38CrMoAl热处理
审校状态：人工审校通过
正式题库ID：1216

题目：
38CrMoAl常见的典型热处理应用组合是（ ）。

选项：
A. 调质+渗氮
B. 只进行低温退火
C. 只进行正火且不需后续处理
D. 不需要任何热处理

正确答案：
A

学习型解析：
A正确。38CrMoAl通常先调质获得稳定而强韧的心部基体，再进行渗氮形成高硬度耐磨表层。

审校依据/说明：
GB/T 32540-2016；渗氮钢基础

========================================================================
【第 502 题】选择题
等级：中级工
知识点：Cr12MoV热处理
审校状态：人工审校通过
正式题库ID：1217

题目：
Cr12MoV常见的典型热处理应用组合是（ ）。

选项：
A. 淬火+多次回火
B. 只进行低温退火
C. 只进行正火且不需后续处理
D. 不需要任何热处理

正确答案：
A

学习型解析：
A正确。Cr12MoV为高碳高铬冷作模具钢，常采用淬火后一次或多次回火，以获得高硬度、耐磨性并提高组织和尺寸稳定性。

审校依据/说明：
冷作模具钢热处理基础

========================================================================
【第 503 题】选择题
等级：中级工
知识点：W18Cr4V热处理
审校状态：人工审校通过
正式题库ID：1218

题目：
W18Cr4V常见的典型热处理应用组合是（ ）。

选项：
A. 高温淬火+多次回火
B. 只进行低温退火
C. 只进行正火且不需后续处理
D. 不需要任何热处理

正确答案：
A

学习型解析：
A正确。高速钢需较高奥氏体化温度使足够合金元素进入奥氏体，淬火后通常多次高温回火以获得二次硬化并促进残余奥氏体转变。

审校依据/说明：
高速钢热处理基础

========================================================================
【第 504 题】选择题
等级：中级工
知识点：T10热处理
审校状态：人工审校通过
正式题库ID：1219

题目：
T10常见的典型热处理应用组合是（ ）。

选项：
A. 球化退火后淬火低温回火
B. 只进行低温退火
C. 只进行正火且不需后续处理
D. 不需要任何热处理

正确答案：
A

学习型解析：
A正确。T10等高碳工具钢常先球化退火改善切削和淬火组织，最终淬火并低温回火，在降低应力的同时保持高硬度。

审校依据/说明：
碳素工具钢热处理基础

========================================================================
【第 505 题】选择题
等级：中级工
知识点：Ms温度
审校状态：人工审校通过
正式题库ID：1220

题目：
马氏体开始转变温度通常用（ ）表示。

选项：
A. Ms
B. Mf
C. Ac1
D. Ar3

正确答案：
A

学习型解析：
A正确。Ms是马氏体开始转变温度；Mf表示马氏体转变终了温度，Ac1和Ar3属于钢加热或冷却过程中的临界温度符号。

审校依据/说明：
GB/T 7232-2023；马氏体转变基础

========================================================================
【第 506 题】选择题
等级：中级工
知识点：Mf温度
审校状态：人工审校通过
正式题库ID：1221

题目：
马氏体终了温度通常用（ ）表示。

选项：
A. Mf
B. Ms
C. A1
D. Acm

正确答案：
A

学习型解析：
A正确。Mf表示马氏体转变终了温度；若Mf低于室温，淬火到室温后通常仍可能存在残余奥氏体。

审校依据/说明：
GB/T 7232-2023；马氏体转变基础

========================================================================
【第 507 题】选择题
等级：中级工
知识点：Ms影响因素
审校状态：人工审校通过
正式题库ID：1222

题目：
奥氏体中碳含量升高时，Ms温度通常（ ）。

选项：
A. 降低
B. 升高
C. 完全不变
D. 先升后固定

正确答案：
A

学习型解析：
A正确。奥氏体中碳含量升高通常提高奥氏体稳定性，使马氏体转变开始需要更低温度，因此Ms下降。

审校依据/说明：
马氏体转变基础

========================================================================
【第 508 题】选择题
等级：中级工
知识点：端淬试验
审校状态：人工审校通过
正式题库ID：1223

题目：
端淬试验中，距喷水端越远，冷却速度通常（ ）。

选项：
A. 越低
B. 越高
C. 完全相同
D. 随机变化

正确答案：
A

学习型解析：
A正确。端淬试验仅一端直接喷水，距喷水端越远散热强度和冷却速度总体越低，因此各位置硬度差异可反映钢的淬透性。

审校依据/说明：
Jominy端淬试验基础

========================================================================
【第 509 题】选择题
等级：中级工
知识点：淬透性
审校状态：人工审校通过
正式题库ID：1224

题目：
在端淬曲线上，较远距离仍保持较高硬度通常说明钢的（ ）较好。

选项：
A. 淬透性
B. 塑性
C. 导热性
D. 耐蚀性

正确答案：
A

学习型解析：
A正确。距端淬喷水端较远位置仍保持较高硬度，说明该钢在较低冷却速度下仍能形成较多淬硬组织，即淬透性较好。

审校依据/说明：
淬透性基础

========================================================================
【第 510 题】选择题
等级：中级工
知识点：淬透性评价
审校状态：人工审校通过
正式题库ID：1225

题目：
下列最能反映钢淬透性的参数或试验是（ ）。

选项：
A. 端淬距离硬度分布
B. 表面粗糙度
C. 布氏硬度单点值
D. 密度

正确答案：
A

学习型解析：
A正确。端淬试验的距离—硬度曲线直接反映钢随冷却速度降低时的淬硬能力，是经典淬透性评价方法；单点硬度不能代表淬透深度。

审校依据/说明：
淬透性试验基础

========================================================================
【第 511 题】选择题
等级：中级工
知识点：分级淬火
审校状态：人工审校通过
正式题库ID：1226

题目：
分级淬火中工件在Ms附近温区停留的主要目的之一是（ ）。

选项：
A. 均匀内外温度、降低应力
B. 完成渗碳
C. 提高碳势
D. 形成粗大珠光体

正确答案：
A

学习型解析：
A正确。工件在接近Ms温区短时停留的主要作用是减小表面与心部温差，使后续马氏体转变更均匀，从而降低热应力、变形和开裂倾向。

审校依据/说明：
GB/T 7232-2023；分级淬火基础

========================================================================
【第 512 题】选择题
等级：中级工
知识点：等温淬火
审校状态：人工审校通过
正式题库ID：1227

题目：
等温淬火获得的典型组织是（ ）。

选项：
A. 贝氏体
B. 粗大珠光体
C. 铁素体单相
D. 莱氏体

正确答案：
A

学习型解析：
A正确。等温淬火将奥氏体快速冷到贝氏体转变区并保温，使其主要转变为贝氏体类组织；具体上、下贝氏体取决于钢种和等温温度。

审校依据/说明：
GB/T 7232-2023；贝氏体转变基础

========================================================================
【第 513 题】选择题
等级：中级工
知识点：高合金工具钢回火
审校状态：人工审校通过
正式题库ID：1228

题目：
高合金工具钢多次回火的主要原因之一是（ ）。

选项：
A. 稳定组织并处理残余奥氏体和二次硬化
B. 提高表面含碳量
C. 完成渗氮
D. 降低淬透性

正确答案：
A

学习型解析：
A正确。高合金工具钢淬火后常有较多残余奥氏体，多次回火可促进其转变、析出合金碳化物并实现二次硬化，使组织和尺寸更稳定。

审校依据/说明：
高合金工具钢热处理基础

========================================================================
【第 514 题】选择题
等级：中级工
知识点：高速钢预热
审校状态：人工审校通过
正式题库ID：1229

题目：
高速钢淬火前多级预热主要用于（ ）。

选项：
A. 减小热应力并使加热均匀
B. 增加氧化
C. 降低合金元素含量
D. 取消最终淬火

正确答案：
A

学习型解析：
A正确。高速钢导热性较差且淬火温度高，多级预热可减少截面温差和热应力，使工件更均匀升温并降低变形、开裂风险。

审校依据/说明：
高速钢热处理基础

========================================================================
【第 515 题】选择题
等级：中级工
知识点：GCr15球化退火
审校状态：人工审校通过
正式题库ID：1230

题目：
GCr15球化退火的主要组织目标是（ ）。

选项：
A. 获得均匀细小的球状碳化物
B. 获得粗大网状渗碳体
C. 获得全马氏体
D. 获得单一铁素体

正确答案：
A

学习型解析：
A正确。GCr15球化退火的目标是获得细小、均匀分布的球状碳化物，降低切削硬度并为后续奥氏体化、淬火准备适宜组织。

审校依据/说明：
轴承钢热处理基础

========================================================================
【第 516 题】选择题
等级：中级工
知识点：GCr15淬火
审校状态：人工审校通过
正式题库ID：1231

题目：
GCr15淬火温度过高最可能造成（ ）。

选项：
A. 晶粒粗化、残余奥氏体增多
B. 完全不能奥氏体化
C. 碳含量自动降低
D. 渗氮层增厚

正确答案：
A

学习型解析：
A正确。淬火温度过高会使奥氏体晶粒粗化，并使更多碳及合金元素进入奥氏体，降低Ms、增加残余奥氏体和尺寸不稳定风险。

审校依据/说明：
轴承钢热处理基础

========================================================================
【第 517 题】选择题
等级：中级工
知识点：弹簧钢回火
审校状态：人工审校通过
正式题库ID：1232

题目：
弹簧钢淬火后一般采用（ ）。

选项：
A. 中温回火
B. 完全退火
C. 高温渗碳
D. 固溶处理

正确答案：
A

学习型解析：
A正确。弹簧钢淬火后通常中温回火，以获得高弹性极限和屈服强度，并保持适当韧性。

审校依据/说明：
弹簧钢热处理基础

========================================================================
【第 518 题】选择题
等级：中级工
知识点：渗碳层深度
审校状态：人工审校通过
正式题库ID：1233

题目：
渗碳层深度主要受温度、时间以及（ ）等因素影响。

选项：
A. 碳势
B. 工号
C. 零件颜色
D. 硬度计型号

正确答案：
A

学习型解析：
A正确。渗碳是扩散过程，温度和时间决定扩散速度及距离，碳势决定表面供碳条件，因此三者都会显著影响渗层深度和浓度梯度。

审校依据/说明：
可控气氛渗碳基础

========================================================================
【第 519 题】选择题
等级：中级工
知识点：低碳势缺陷
审校状态：人工审校通过
正式题库ID：1234

题目：
渗碳碳势过低最可能导致（ ）。

选项：
A. 表面碳浓度不足
B. 网状碳化物大量增加
C. 渗层无限加深
D. 炉温自动升高

正确答案：
A

学习型解析：
A正确。碳势过低使炉气对钢表面的供碳能力不足，最直接的结果是表面碳浓度达不到目标，并可能导致有效渗层不足。

审校依据/说明：
可控气氛渗碳基础

========================================================================
【第 520 题】选择题
等级：中级工
知识点：高碳势缺陷
审校状态：人工审校通过
正式题库ID：1235

题目：
渗碳碳势过高最可能造成的风险之一是（ ）。

选项：
A. 表面过共析组织或碳化物异常
B. 完全不渗碳
C. 心部含碳量归零
D. 炉体失去保温层

正确答案：
A

学习型解析：
A正确。碳势过高会使表面碳浓度过高，增加过共析组织、网状或块状碳化物形成风险，并可能降低表层韧性。

审校依据/说明：
渗碳缺陷分析基础

========================================================================
【第 521 题】选择题
等级：中级工
知识点：氨分解率
审校状态：人工审校通过
正式题库ID：1236

题目：
气体渗氮过程中常用于判断氨分解状态的参数是（ ）。

选项：
A. 氨分解率
B. 工件长度
C. 炉门重量
D. 油槽闪点

正确答案：
A

学习型解析：
A正确。传统气体渗氮中氨分解率可反映炉内氨气分解状态，是工艺控制参考参数之一；精密渗氮还可采用氮势等参数。

审校依据/说明：
GB/T 32540-2016

========================================================================
【第 522 题】选择题
等级：中级工
知识点：渗氮前调质
审校状态：人工审校通过
正式题库ID：1237

题目：
渗氮前调质处理的主要作用之一是（ ）。

选项：
A. 获得合适而稳定的心部基体组织
B. 使表面脱碳
C. 提高氧化皮厚度
D. 取消渗氮层

正确答案：
A

学习型解析：
A正确。渗氮前调质可使心部获得稳定回火组织和所需综合性能，并减少渗氮温度对基体性能的不利影响。

审校依据/说明：
GB/T 32540-2016；渗氮工艺基础

========================================================================
【第 523 题】选择题
等级：中级工
知识点：离子渗氮
审校状态：人工审校通过
正式题库ID：1238

题目：
离子渗氮的能量来源主要与（ ）有关。

选项：
A. 辉光放电
B. 水压
C. 机械冲击
D. 火焰喷射

正确答案：
A

学习型解析：
A正确。离子渗氮通过低压含氮气氛中的辉光放电产生离子轰击、活化和加热作用，使氮向表层扩散。

审校依据/说明：
离子渗氮基础

========================================================================
【第 524 题】选择题
等级：中级工
知识点：空心阴极效应
审校状态：人工审校通过
正式题库ID：1239

题目：
离子渗氮出现局部强烈辉光和过热时，应重点考虑（ ）。

选项：
A. 装夹间隙和空心阴极效应
B. 硬度计标尺
C. 淬火油颜色
D. 工件标签

正确答案：
A

学习型解析：
A正确。狭窄间隙或相对表面可能形成空心阴极效应，使局部放电电流和温度异常升高；装夹间隙和屏蔽设计是重要控制点。

审校依据/说明：
离子渗氮基础

========================================================================
【第 525 题】选择题
等级：中级工
知识点：碳氮共渗与氮碳共渗
审校状态：人工审校通过
正式题库ID：1240

题目：
碳氮共渗与氮碳共渗相比，通常（ ）。

选项：
A. 前者温度较高且以碳渗入为主
B. 前者温度更低且只渗氮
C. 二者完全等同
D. 都必须在室温进行

正确答案：
A

学习型解析：
A正确。常规碳氮共渗在奥氏体区较高温度进行，以渗碳为主并同时渗氮；氮碳共渗通常温度较低，以渗氮为主，二者工艺目标和组织不同。

审校依据/说明：
GB/T 7232-2023；化学热处理基础

========================================================================
【第 526 题】选择题
等级：中级工
知识点：集肤深度
审校状态：人工审校通过
正式题库ID：1241

题目：
感应加热中频率提高时，一般集肤深度（ ）。

选项：
A. 减小
B. 增大
C. 不变
D. 与电阻无关

正确答案：
A

学习型解析：
A正确。在材料等其他条件近似时，交流频率越高，集肤深度越小，电流更集中于表层，因此感应加热层通常更浅。

审校依据/说明：
感应加热电磁基础

========================================================================
【第 527 题】选择题
等级：中级工
知识点：感应耦合
审校状态：人工审校通过
正式题库ID：1242

题目：
感应器与工件间隙过大可能导致（ ）。

选项：
A. 耦合变差、加热效率降低
B. 渗层自动加深
C. 材料含碳量增加
D. 硬度计失准

正确答案：
A

学习型解析：
A正确。感应器与工件间隙增大会减弱电磁耦合，使工件获得的功率密度降低，常表现为加热效率下降和局部加热不足。

审校依据/说明：
感应热处理基础

========================================================================
【第 528 题】选择题
等级：中级工
知识点：扫描感应淬火
审校状态：人工审校通过
正式题库ID：1243

题目：
感应淬火移动速度过慢，其他条件不变时可能导致（ ）。

选项：
A. 过热或硬化层偏深
B. 加热不足
C. 频率自动降低
D. 材料牌号改变

正确答案：
A

学习型解析：
A正确。其他参数不变时移动速度过慢会增加单位长度受热时间和总热输入，可能造成表面过热、奥氏体化层偏深和硬化层加深。

审校依据/说明：
扫描感应淬火基础

========================================================================
【第 529 题】选择题
等级：中级工
知识点：齿轮感应淬火
审校状态：人工审校通过
正式题库ID：1244

题目：
齿轮感应淬火最需要避免的硬化层问题之一是（ ）。

选项：
A. 齿根硬化不足或不均
B. 包装变色
C. 工号模糊
D. 重量变化

正确答案：
A

学习型解析：
A正确。齿根既是弯曲应力集中区域，又因几何和电磁场分布容易加热不足，因此硬化层过浅或不均是需要重点避免的问题。

审校依据/说明：
齿轮感应热处理基础

========================================================================
【第 530 题】选择题
等级：中级工
知识点：真空炉压升率
审校状态：人工审校通过
正式题库ID：1245

题目：
真空炉压升率过大最可能提示（ ）。

选项：
A. 系统泄漏或放气较大
B. 工件硬度过高
C. 淬火油温过低
D. 热电偶数量过多

正确答案：
A

学习型解析：
A正确。规定条件下压力上升过快通常表明系统存在较大漏气或内部材料放气，需结合检漏和烘炉状态进一步区分。

审校依据/说明：
真空热处理设备基础

========================================================================
【第 531 题】选择题
等级：中级工
知识点：保护气氛露点
审校状态：人工审校通过
正式题库ID：1246

题目：
保护气氛露点升高一般说明（ ）。

选项：
A. 气氛中水分增加
B. 水分减少
C. 碳势必然为零
D. 炉温必然下降

正确答案：
A

学习型解析：
A正确。气体露点升高通常表示水蒸气含量增加，会提高保护气氛的氧化性，并可能影响防氧化、脱碳和碳势控制。

审校依据/说明：
保护气氛基础

========================================================================
【第 532 题】选择题
等级：中级工
知识点：炉温均匀性测试
审校状态：人工审校通过
正式题库ID：1247

题目：
炉温均匀性测试的主要目的在于确认（ ）。

选项：
A. 有效加热区温度分布是否满足要求
B. 材料牌号
C. 硬度计校准
D. 工件尺寸

正确答案：
A

学习型解析：
A正确。炉温均匀性测试用于确认规定有效加热区内各位置的温度分布是否满足允许偏差，是设备工艺能力确认的重要内容。

审校依据/说明：
GB/T 9452-2023

========================================================================
【第 533 题】选择题
等级：中级工
知识点：系统准确性测试
审校状态：人工审校通过
正式题库ID：1248

题目：
系统精度检查重点评价（ ）。

选项：
A. 控制/记录测温系统与基准之间的偏差
B. 炉膛颜色
C. 工件重量
D. 装炉数量

正确答案：
A

学习型解析：
A正确。系统准确性检查重点比较工作控制/记录测温链路与参考测量系统之间的偏差，以确认实际温度测量误差处于规定范围。

审校依据/说明：
GB/T 30825-2014；热处理测温体系

========================================================================
【第 534 题】选择题
等级：中级工
知识点：热电偶漂移
审校状态：人工审校通过
正式题库ID：1249

题目：
热电偶长期高温使用后出现漂移，可能造成（ ）。

选项：
A. 测温系统性偏差
B. 钢材自动增碳
C. 炉膛扩大
D. 淬火油闪点提高

正确答案：
A

学习型解析：
A正确。热电偶长期处于高温、污染或循环环境中会使热电特性变化并产生漂移，造成持续性的温度示值偏差。

审校依据/说明：
GB/T 30825-2014

========================================================================
【第 535 题】选择题
等级：中级工
知识点：脱碳金相
审校状态：人工审校通过
正式题库ID：1250

题目：
金相检验发现表层铁素体明显增多，可能提示（ ）。

选项：
A. 脱碳
B. 渗碳过度
C. 渗氮层过厚
D. 油淬火灾

正确答案：
A

学习型解析：
A正确。钢表层脱碳后碳含量下降，亚共析或共析附近钢中常可看到表层铁素体增多并伴随硬度下降，是脱碳判断线索之一。

审校依据/说明：
脱碳组织与金相检验基础

========================================================================
【第 536 题】选择题
等级：中级工
知识点：淬火裂纹
审校状态：人工审校通过
正式题库ID：1251

题目：
淬火裂纹常与（ ）共同相关。

选项：
A. 高淬火应力、结构应力集中和材料敏感性
B. 办公室照明
C. 包装方式
D. 硬度计颜色

正确答案：
A

学习型解析：
A正确。淬火裂纹通常是较大的热应力和相变应力、尖角/截面突变导致的应力集中以及材料本身淬裂敏感性共同作用的结果。

审校依据/说明：
淬火应力与开裂基础

========================================================================
【第 537 题】选择题
等级：中级工
知识点：长轴变形控制
审校状态：人工审校通过
正式题库ID：1252

题目：
长轴类工件淬火时采用垂直吊挂的主要目的之一是（ ）。

选项：
A. 减小弯曲变形
B. 提高表面含碳量
C. 增加渗层深度
D. 改变材料牌号

正确答案：
A

学习型解析：
A正确。长轴刚度较低，垂直吊挂可减少自重和不对称支承造成的弯曲，并有利于较均匀加热、冷却；仍需结合合理装夹和冷却控制。

审校依据/说明：
热处理变形控制基础

========================================================================
【第 538 题】选择题
等级：中级工
知识点：校直去应力
审校状态：人工审校通过
正式题库ID：1253

题目：
校直后进行去应力处理主要为了（ ）。

选项：
A. 降低校直引入的残余应力
B. 形成马氏体
C. 提高碳势
D. 完成渗氮

正确答案：
A

学习型解析：
A正确。机械校直通过塑性变形改变形状，会引入新的残余应力；必要时安排去应力处理可提高后续尺寸稳定性。

审校依据/说明：
校直与残余应力基础

========================================================================
【第 539 题】选择题
等级：中级工
知识点：硬度离散分析
审校状态：人工审校通过
正式题库ID：1254

题目：
同炉硬度离散度突然增大，优先应检查（ ）。

选项：
A. 炉温均匀性、装炉、冷却和材料差异
B. 办公室温度
C. 工装颜色
D. 记录纸大小

正确答案：
A

学习型解析：
A正确。同炉硬度离散突然增大，应优先检查炉温空间分布、装炉遮挡、冷却流场和材料批次差异等会造成系统性位置或批次波动的因素。

审校依据/说明：
GB/T 9452-2023；GB/T 32541-2016

========================================================================
【第 540 题】选择题
等级：中级工
知识点：返修热处理
审校状态：人工审校通过
正式题库ID：1255

题目：
返修热处理前最合理的做法是（ ）。

选项：
A. 评估原工艺、组织、性能和重复加热风险
B. 直接再次淬火
C. 取消检验
D. 与合格品混放

正确答案：
A

学习型解析：
A正确。返修前应先确认原工艺、当前组织和性能状态，并评估重复加热造成的晶粒、脱碳、尺寸和开裂风险，再制定受控返修方案。

审校依据/说明：
GB/T 32541-2016

========================================================================
【第 541 题】选择题
等级：中级工
知识点：聚合物淬火液
审校状态：人工审校通过
正式题库ID：1256

题目：
影响水溶性聚合物淬火液冷却能力的主要因素之一是（ ）。

选项：
A. 浓度
B. 标签颜色
C. 工号
D. 车间面积

正确答案：
A

学习型解析：
A正确。聚合物浓度会改变工件表面膜层和传热强度，是影响水溶性聚合物淬火液冷却能力的主要因素之一。

审校依据/说明：
聚合物淬火介质基础

========================================================================
【第 542 题】选择题
等级：中级工
知识点：淬火油含水
审校状态：人工审校通过
正式题库ID：1257

题目：
淬火油含水量异常最值得警惕的是（ ）。

选项：
A. 冷却特性变化和安全风险
B. 材料强度自动提高
C. 炉温自动升高
D. 零件尺寸自动恢复

正确答案：
A

学习型解析：
A正确。水污染会改变淬火油的沸腾和冷却行为，并可能在高温工件入油时造成飞溅、起火等安全风险。

审校依据/说明：
GB/T 8121-2012；GB 15735-2012

========================================================================
【第 543 题】选择题
等级：中级工
知识点：5M1E
审校状态：人工审校通过
正式题库ID：1258

题目：
热处理质量异常的5M1E分析中，“Machine”指（ ）。

选项：
A. 设备
B. 人员
C. 材料
D. 环境

正确答案：
A

学习型解析：
A正确。5M1E中的Machine指设备/机器；Man为人员、Material为材料、Method为方法、Measurement为测量、Environment为环境。

审校依据/说明：
质量分析基础

========================================================================
【第 544 题】选择题
等级：中级工
知识点：保温起算
审校状态：人工审校通过
正式题库ID：1259

题目：
工艺卡中的保温时间通常从（ ）条件满足后按规定开始计时更合理。

选项：
A. 工件/炉温达到规定工艺条件
B. 工件入厂
C. 工件装箱
D. 操作员签到

正确答案：
A

学习型解析：
A正确。保温时间应在工件或炉内达到工艺规定的起算条件后计算，不能简单从装炉或人员签到时开始；具体起算规则应以批准工艺为准。

审校依据/说明：
GB/T 32541-2016；热处理工艺基础

========================================================================
【第 545 题】选择题
等级：中级工
知识点：完全退火
审校状态：人工审校通过
正式题库ID：1260

题目：
完全退火工艺的典型工艺特征之一是（ ）。

选项：
A. 随炉缓冷
B. 只在室温完成
C. 完全不需要温度控制
D. 必须使用同一种冷却介质

正确答案：
A

学习型解析：
A正确。完全退火的典型特征是奥氏体化后随炉缓慢冷却，以降低硬度并获得接近平衡组织。

审校依据/说明：
GB/T 7232-2023

========================================================================
【第 546 题】选择题
等级：中级工
知识点：正火
审校状态：人工审校通过
正式题库ID：1261

题目：
正火工艺的典型工艺特征之一是（ ）。

选项：
A. 空气冷却
B. 只在室温完成
C. 完全不需要温度控制
D. 必须使用同一种冷却介质

正确答案：
A

学习型解析：
A正确。钢正火通常从奥氏体化温度出炉后在空气中冷却，冷速一般快于完全退火。

审校依据/说明：
GB/T 7232-2023

========================================================================
【第 547 题】选择题
等级：中级工
知识点：去应力退火
审校状态：人工审校通过
正式题库ID：1262

题目：
去应力退火工艺的典型工艺特征之一是（ ）。

选项：
A. 缓慢冷却
B. 只在室温完成
C. 完全不需要温度控制
D. 必须使用同一种冷却介质

正确答案：
A

学习型解析：
A正确。去应力退火通常在保温后采用较缓慢、均匀的冷却，以避免重新产生较大的温差和残余应力。

审校依据/说明：
GB/T 7232-2023

========================================================================
【第 548 题】选择题
等级：中级工
知识点：球化退火
审校状态：人工审校通过
正式题库ID：1263

题目：
球化退火工艺的典型工艺特征之一是（ ）。

选项：
A. 缓慢冷却
B. 只在室温完成
C. 完全不需要温度控制
D. 必须使用同一种冷却介质

正确答案：
A

学习型解析：
A正确。球化退火通常配合适宜的缓慢冷却或周期工艺，使碳化物趋于球状化并获得适合加工和淬火的组织。

审校依据/说明：
GB/T 7232-2023

========================================================================
【第 549 题】选择题
等级：中级工
知识点：调质
审校状态：人工审校通过
正式题库ID：1264

题目：
调质工艺的典型工艺特征之一是（ ）。

选项：
A. 淬火后高温回火
B. 只在室温完成
C. 完全不需要温度控制
D. 必须使用同一种冷却介质

正确答案：
A

学习型解析：
A正确。调质的定义性组合就是淬火后进行高温回火，以获得良好的综合力学性能。

审校依据/说明：
GB/T 7232-2023

========================================================================
【第 550 题】选择题
等级：中级工
知识点：低温回火
审校状态：人工审校通过
正式题库ID：1265

题目：
低温回火工艺的典型工艺特征之一是（ ）。

选项：
A. Ac1以下较低温度
B. 只在室温完成
C. 完全不需要温度控制
D. 必须使用同一种冷却介质

正确答案：
A

学习型解析：
A正确。回火均在Ac1以下进行，低温回火采用其中较低温区，以降低应力并尽量保持淬火件高硬度。

审校依据/说明：
GB/T 7232-2023

========================================================================
【第 551 题】选择题
等级：中级工
知识点：中温回火
审校状态：人工审校通过
正式题库ID：1266

题目：
中温回火工艺的典型工艺特征之一是（ ）。

选项：
A. Ac1以下中等温度
B. 只在室温完成
C. 完全不需要温度控制
D. 必须使用同一种冷却介质

正确答案：
A

学习型解析：
A正确。中温回火位于Ac1以下的中等温区，常用于弹簧等需要高弹性极限的零件。

审校依据/说明：
回火工艺基础

========================================================================
【第 552 题】选择题
等级：中级工
知识点：高温回火
审校状态：人工审校通过
正式题库ID：1267

题目：
高温回火工艺的典型工艺特征之一是（ ）。

选项：
A. Ac1以下较高温度
B. 只在室温完成
C. 完全不需要温度控制
D. 必须使用同一种冷却介质

正确答案：
A

学习型解析：
A正确。高温回火仍低于Ac1，但温度相对较高，常与淬火组成调质处理。

审校依据/说明：
GB/T 7232-2023

========================================================================
【第 553 题】选择题
等级：中级工
知识点：渗碳
审校状态：人工审校通过
正式题库ID：1268

题目：
渗碳工艺的典型工艺特征之一是（ ）。

选项：
A. 含碳活性介质
B. 只在室温完成
C. 完全不需要温度控制
D. 必须使用同一种冷却介质

正确答案：
A

学习型解析：
A正确。渗碳需在能够提供活性碳的介质或可控气氛中进行，使碳由表面向钢内扩散。

审校依据/说明：
GB/T 7232-2023

========================================================================
【第 554 题】选择题
等级：中级工
知识点：渗氮
审校状态：人工审校通过
正式题库ID：1269

题目：
渗氮工艺的典型工艺特征之一是（ ）。

选项：
A. 含氮活性介质
B. 只在室温完成
C. 完全不需要温度控制
D. 必须使用同一种冷却介质

正确答案：
A

学习型解析：
A正确。渗氮需要能提供活性氮的介质，如气体氨或等离子含氮气氛，使氮进入钢件表层。

审校依据/说明：
GB/T 32540-2016

========================================================================
【第 555 题】选择题
等级：中级工
知识点：感应淬火
审校状态：人工审校通过
正式题库ID：1270

题目：
感应淬火工艺的典型工艺特征之一是（ ）。

选项：
A. 感应电流加热
B. 只在室温完成
C. 完全不需要温度控制
D. 必须使用同一种冷却介质

正确答案：
A

学习型解析：
A正确。感应淬火以交变电磁场在工件中产生感应电流并加热表层，是其区别于火焰和炉内加热的核心特征。

审校依据/说明：
感应热处理基础

========================================================================
【第 556 题】选择题
等级：中级工
知识点：火焰淬火
审校状态：人工审校通过
正式题库ID：1271

题目：
火焰淬火工艺的典型工艺特征之一是（ ）。

选项：
A. 高温火焰加热
B. 只在室温完成
C. 完全不需要温度控制
D. 必须使用同一种冷却介质

正确答案：
A

学习型解析：
A正确。火焰淬火使用高温火焰快速加热工件局部表面至淬火温度，再进行快速冷却。

审校依据/说明：
GB/T 7232-2023

========================================================================
【第 557 题】选择题
等级：中级工
知识点：炉温均匀性
审校状态：人工审校通过
正式题库ID：1272

题目：
出现“炉温均匀性差”时最可能直接导致（ ）。

选项：
A. 同炉性能离散
B. 材料牌号自动改变
C. 工件数量增加
D. 产品名称变化

正确答案：
A

学习型解析：
A正确。有效加热区温差过大会造成同炉不同位置奥氏体化、回火或扩散程度不同，直接导致硬度、组织和性能离散增大。

审校依据/说明：
GB/T 9452-2023

========================================================================
【第 558 题】选择题
等级：中级工
知识点：热电偶漂移
审校状态：人工审校通过
正式题库ID：1273

题目：
出现“热电偶漂移”时最可能直接导致（ ）。

选项：
A. 实际温度与记录温度偏差
B. 材料牌号自动改变
C. 工件数量增加
D. 产品名称变化

正确答案：
A

学习型解析：
A正确。热电偶漂移会使其热电势—温度关系偏离原校准状态，从而造成实际温度与控制/记录温度出现系统性偏差。

审校依据/说明：
GB/T 30825-2014

========================================================================
【第 559 题】选择题
等级：中级工
知识点：淬火油污染
审校状态：人工审校通过
正式题库ID：1274

题目：
出现“淬火油污染”时最可能直接导致（ ）。

选项：
A. 冷却特性变化
B. 材料牌号自动改变
C. 工件数量增加
D. 产品名称变化

正确答案：
A

学习型解析：
A正确。污染会改变淬火油的黏度、沸腾和对流行为，因而改变冷却特性并可能降低批次一致性。

审校依据/说明：
GB/T 8121-2012

========================================================================
【第 560 题】选择题
等级：中级工
知识点：装炉遮挡
审校状态：人工审校通过
正式题库ID：1275

题目：
出现“装炉遮挡”时最可能直接导致（ ）。

选项：
A. 局部升温或冷却不均
B. 材料牌号自动改变
C. 工件数量增加
D. 产品名称变化

正确答案：
A

学习型解析：
A正确。工件相互遮挡会改变辐射、炉气流动和冷却介质接触条件，造成局部升温或冷却不均。

审校依据/说明：
GB/T 32541-2016

========================================================================
【第 561 题】选择题
等级：中级工
知识点：炉门密封
审校状态：人工审校通过
正式题库ID：1276

题目：
出现“炉门密封差”时最可能直接导致（ ）。

选项：
A. 热损失和气氛波动
B. 材料牌号自动改变
C. 工件数量增加
D. 产品名称变化

正确答案：
A

学习型解析：
A正确。炉门密封差会增加热量逸散并引入外界空气，导致温度和保护/可控气氛波动。

审校依据/说明：
热处理炉运行基础

========================================================================
【第 562 题】选择题
等级：中级工
知识点：循环风机
审校状态：人工审校通过
正式题库ID：1277

题目：
出现“循环风机故障”时最可能直接导致（ ）。

选项：
A. 炉内温度均匀性变差
B. 材料牌号自动改变
C. 工件数量增加
D. 产品名称变化

正确答案：
A

学习型解析：
A正确。循环风机故障会削弱炉气混合和对流传热，使炉内温度场和气氛分布均匀性变差。

审校依据/说明：
热处理炉设备基础

========================================================================
【第 563 题】选择题
等级：中级工
知识点：聚合物淬火液浓度
审校状态：人工审校通过
正式题库ID：1278

题目：
出现“淬火液浓度偏离”时最可能直接导致（ ）。

选项：
A. 冷却强度变化
B. 材料牌号自动改变
C. 工件数量增加
D. 产品名称变化

正确答案：
A

学习型解析：
A正确。淬火液浓度偏离会直接改变表面膜层和换热强度，造成冷却强度变化。

审校依据/说明：
聚合物淬火介质基础

========================================================================
【第 564 题】选择题
等级：中级工
知识点：碳势测量
审校状态：人工审校通过
正式题库ID：1279

题目：
出现“碳势测量偏高”时最可能直接导致（ ）。

选项：
A. 实际表面碳浓度控制失真
B. 材料牌号自动改变
C. 工件数量增加
D. 产品名称变化

正确答案：
A

学习型解析：
A正确。若测量系统显示碳势偏高或发生正偏差，控制器会基于错误反馈调整气氛，使实际表面碳浓度控制失真。

审校依据/说明：
可控气氛渗碳基础

========================================================================
【第 565 题】选择题
等级：中级工
知识点：感应器间隙
审校状态：人工审校通过
正式题库ID：1280

题目：
出现“感应器间隙波动”时最可能直接导致（ ）。

选项：
A. 加热层分布波动
B. 材料牌号自动改变
C. 工件数量增加
D. 产品名称变化

正确答案：
A

学习型解析：
A正确。间隙变化会改变电磁耦合和局部功率密度，造成加热温度及硬化层分布波动。

审校依据/说明：
感应热处理基础

========================================================================
【第 566 题】选择题
等级：中级工
知识点：感应淬火冷却
审校状态：人工审校通过
正式题库ID：1281

题目：
出现“喷水压力不足”时最可能直接导致（ ）。

选项：
A. 感应淬火冷却不足
B. 材料牌号自动改变
C. 工件数量增加
D. 产品名称变化

正确答案：
A

学习型解析：
A正确。喷水压力不足会使淬火喷淋流量或冲击能力下降，可能导致冷却不足、硬度降低或硬化层异常。

审校依据/说明：
感应淬火工艺基础

========================================================================
【第 567 题】选择题
等级：中级工
知识点：真空系统
审校状态：人工审校通过
正式题库ID：1282

题目：
出现“真空系统泄漏”时最可能直接导致（ ）。

选项：
A. 真空度达不到要求
B. 材料牌号自动改变
C. 工件数量增加
D. 产品名称变化

正确答案：
A

学习型解析：
A正确。系统泄漏会持续引入外界气体，使真空泵无法达到或维持规定真空度，并可能影响表面质量。

审校依据/说明：
真空热处理设备基础

========================================================================
【第 568 题】选择题
等级：中级工
知识点：硬度计压头
审校状态：人工审校通过
正式题库ID：1283

题目：
出现“硬度计压头损伤”时最可能直接导致（ ）。

选项：
A. 硬度测量误差
B. 材料牌号自动改变
C. 工件数量增加
D. 产品名称变化

正确答案：
A

学习型解析：
A正确。压头损伤会改变压入几何和实际接触条件，导致硬度测量产生系统误差，应停止使用并检查校准状态。

审校依据/说明：
GB/T 230.2-2022；硬度计维护基础

========================================================================
【第 569 题】选择题
等级：中级工
知识点：20钢工艺设计
审校状态：人工审校通过
正式题库ID：1284

题目：
对20钢制定热处理工艺时，首先应确认（ ）。

选项：
A. 材料状态、零件要求和典型用途是否与工艺匹配
B. 工件标签颜色
C. 操作员工号
D. 包装箱尺寸

正确答案：
A

学习型解析：
A正确。制定工艺前必须先确认材料实际状态、零件性能要求和用途，再决定是否渗碳、正火、退火等路线。

审校依据/说明：
GB/T 32541-2016

========================================================================
【第 570 题】选择题
等级：中级工
知识点：45钢工艺设计
审校状态：人工审校通过
正式题库ID：1285

题目：
对45钢制定热处理工艺时，首先应确认（ ）。

选项：
A. 材料状态、零件要求和典型用途是否与工艺匹配
B. 工件标签颜色
C. 操作员工号
D. 包装箱尺寸

正确答案：
A

学习型解析：
A正确。45钢可有正火、调质、表面淬火等不同路线，必须根据原始状态和零件强韧性、表面耐磨要求选择。

审校依据/说明：
GB/T 32541-2016；中碳钢基础

========================================================================
【第 571 题】选择题
等级：中级工
知识点：40Cr工艺设计
审校状态：人工审校通过
正式题库ID：1286

题目：
对40Cr制定热处理工艺时，首先应确认（ ）。

选项：
A. 材料状态、零件要求和典型用途是否与工艺匹配
B. 工件标签颜色
C. 操作员工号
D. 包装箱尺寸

正确答案：
A

学习型解析：
A正确。40Cr常用于调质或调质后表面强化，但具体工艺仍需依据尺寸、载荷和最终性能要求，而不能只看牌号。

审校依据/说明：
合金结构钢热处理基础

========================================================================
【第 572 题】选择题
等级：中级工
知识点：65Mn工艺设计
审校状态：人工审校通过
正式题库ID：1287

题目：
对65Mn制定热处理工艺时，首先应确认（ ）。

选项：
A. 材料状态、零件要求和典型用途是否与工艺匹配
B. 工件标签颜色
C. 操作员工号
D. 包装箱尺寸

正确答案：
A

学习型解析：
A正确。65Mn典型用于弹簧并常淬火中温回火，但实际工艺还取决于材料状态、截面和弹性/疲劳要求。

审校依据/说明：
弹簧钢热处理基础

========================================================================
【第 573 题】选择题
等级：中级工
知识点：GCr15工艺设计
审校状态：人工审校通过
正式题库ID：1288

题目：
对GCr15制定热处理工艺时，首先应确认（ ）。

选项：
A. 材料状态、零件要求和典型用途是否与工艺匹配
B. 工件标签颜色
C. 操作员工号
D. 包装箱尺寸

正确答案：
A

学习型解析：
A正确。GCr15通常涉及球化退火、淬火和低温回火，工艺制定前仍需确认供货组织、尺寸和轴承性能要求。

审校依据/说明：
轴承钢热处理基础

========================================================================
【第 574 题】选择题
等级：中级工
知识点：20CrMnTi工艺设计
审校状态：人工审校通过
正式题库ID：1289

题目：
对20CrMnTi制定热处理工艺时，首先应确认（ ）。

选项：
A. 材料状态、零件要求和典型用途是否与工艺匹配
B. 工件标签颜色
C. 操作员工号
D. 包装箱尺寸

正确答案：
A

学习型解析：
A正确。20CrMnTi通常作为渗碳齿轮钢使用，但渗层深度、碳势和淬火路线都应按零件尺寸与载荷要求确定。

审校依据/说明：
渗碳钢热处理基础

========================================================================
【第 575 题】选择题
等级：中级工
知识点：38CrMoAl工艺设计
审校状态：人工审校通过
正式题库ID：1290

题目：
对38CrMoAl制定热处理工艺时，首先应确认（ ）。

选项：
A. 材料状态、零件要求和典型用途是否与工艺匹配
B. 工件标签颜色
C. 操作员工号
D. 包装箱尺寸

正确答案：
A

学习型解析：
A正确。38CrMoAl典型用于调质后渗氮，制定工艺前应确认心部性能、最终尺寸和渗氮层要求。

审校依据/说明：
GB/T 32540-2016

========================================================================
【第 576 题】选择题
等级：中级工
知识点：T10工艺设计
审校状态：人工审校通过
正式题库ID：1291

题目：
对T10制定热处理工艺时，首先应确认（ ）。

选项：
A. 材料状态、零件要求和典型用途是否与工艺匹配
B. 工件标签颜色
C. 操作员工号
D. 包装箱尺寸

正确答案：
A

学习型解析：
A正确。T10的热处理需要结合球化状态、工具尺寸及硬度韧性要求选择奥氏体化、淬火介质和回火参数。

审校依据/说明：
碳素工具钢热处理基础

========================================================================
【第 577 题】选择题
等级：中级工
知识点：Cr12MoV工艺设计
审校状态：人工审校通过
正式题库ID：1292

题目：
对Cr12MoV制定热处理工艺时，首先应确认（ ）。

选项：
A. 材料状态、零件要求和典型用途是否与工艺匹配
B. 工件标签颜色
C. 操作员工号
D. 包装箱尺寸

正确答案：
A

学习型解析：
A正确。Cr12MoV可采用不同淬火和回火制度以平衡耐磨、韧性和尺寸稳定性，因此必须结合材料状态和模具用途确定。

审校依据/说明：
冷作模具钢热处理基础

========================================================================
【第 578 题】选择题
等级：中级工
知识点：W18Cr4V工艺设计
审校状态：人工审校通过
正式题库ID：1293

题目：
对W18Cr4V制定热处理工艺时，首先应确认（ ）。

选项：
A. 材料状态、零件要求和典型用途是否与工艺匹配
B. 工件标签颜色
C. 操作员工号
D. 包装箱尺寸

正确答案：
A

学习型解析：
A正确。W18Cr4V高速钢工艺对预热、淬火温度和多次回火十分敏感，必须根据原始组织、刀具尺寸和红硬性要求制定。

审校依据/说明：
高速钢热处理基础

========================================================================
【第 579 题】选择题
等级：中级工
知识点：W6Mo5Cr4V2工艺设计
审校状态：人工审校通过
正式题库ID：1294

题目：
对W6Mo5Cr4V2制定热处理工艺时，首先应确认（ ）。

选项：
